Repository: gsilvaoelker/radcoolpv-py

## A case is a YAML file with three blocks

A block is computed when it is present.

```yaml
optics:                            # where the spectrum comes from ...
  file: my_emittance.txt           #   a table: wavelength in um in column 0,
  column: 3                        #   emittance in this column
thermal:                           # present -> solve the energy balance
  ambient_temperature: 300.0       # K
  convection_coefficient: 6.0      # W/m2-K, everything non-radiative
cell:                              # present -> solve the single-diode cell
  silicon_thickness: 500.0         # um
```

Delete `cell:` and you get the cooling curve alone. Replace `file:` with a

File: radcoolpv/materials/data/PalikKitamura_SiO2.csv
lambda_um,n,k
0.28,1.50288,7e-08
0.298693,1.496087,7e-08
0.317387,1.489536,6e-08
0.33608,1.484463,6e-08
0.354774,1.47939,6e-08
0.373467,1.474354,6e-08
0.392161,1.469793,6e-08
0.410854,1.465232,7e-08
0.429548,1.46067,7e-08
0.448241,1.459018,7e-08
0.466935,1.458922,7e-08
0.485628,1.458826,7e-08
0.504322,1.456428,7e-08
0.523015,1.453863,7e-08
0.541709,1.451299,7e-08
0.560402,1.448735,7e-08
0.579095,1.448172,7e-08
0.597789,1.448075,7e-08
0.616482,1.447978,8e-08
0.635176,1.447882,8e-08
0.653869,1.447787,9e-08
0.672563,1.447694,9e-08
0.691256,1.4476,1e-07
0.70995,1.447506,1e-07
0.728643,1.447413,1e-07
0.747337,1.447319,1e-07
0.76603,1.447223,1e-07
0.784724,1.447125,1e-07
0.803417,1.447028,1.1e-07
0.822111,1.446931,1e-07
0.840804,1.446836,1e-07
0.859497,1.44674,1e-07
0.878191,1.446645,9e-08
0.896884,1.44655,9e-08
0.915578,1.446454,9e-08
0.934271,1.447567,9e-08
0.952965,1.448734,8e-08
0.971658,1.449902,8e-08
0.990352,1.451069,8e-08
1.009045,1.449216,8e-08
1.027739,1.447109,7e-08
1.046432,1.445001,6e-08
1.065126,1.442894,6e-08
1.083819,1.440786,6e-08
1.102513,1.438679,6e-08
1.121206,1.436571,6e-08
1.139899,1.434464,6e-08
1.158593,1.434163,5e-08
1.177286,1.434674,5e-08
1.19598,1.435186,5e-08
1.214673,1.435697,5e-08
1.233367,1.436208,5e-08
1.25206,1.43672,4e-08
1.270754,1.437231,4e-08
1.289447,1.437743,5e-08
1.308141,1.438254,5e-08
1.326834,1.438766,5e-08
1.345528,1.439277,5e-08
1.364221,1.439788,5e-08
1.382915,1.4403,5e-08
1.401608,1.440811,5e-08
1.420302,1.441323,5e-08
1.438995,1.441834,5e-08
1.457688,1.44196,5e-08
1.476382,1.44196,5e-08
1.495075,1.44196,5e-08
1.513769,1.44196,6e-08
1.532462,1.44196,6e-08
1.551156,1.44196,7e-08
1.569849,1.44196,7e-08
1.588543,1.44196,8e-08
1.607236,1.44196,8e-08
1.62593,1.44196,9e-08
1.644623,1.44196,1e-07
1.663317,1.44196,1e-07
1.68201,1.44196,1.1e-07
1.700704,1.44196,1.1e-07
1.719397,1.44196,1.2e-07
1.73809,1.44196,1.2e-07
1.756784,1.441688,1.3e-07
1.775477,1.441356,1.5e-07
1.794171,1.441023,1.6e-07
1.812864,1.440691,1.8e-07
1.831558,1.440358,2e-07
1.850251,1.440026,2.1e-07
1.868945,1.439693,2.3e-07
1.887638,1.439361,2.5e-07
1.906332,1.439028,2.6e-07
1.925025,1.438696,2.8e-07
1.943719,1.438363,3e-07
1.962412,1.438031,3.1e-07
1.981106,1.437698,3.3e-07
1.999799,1.437366,3.6e-07
2.018492,1.437033,3.8e-07
2.037186,1.436701,4.1e-07
2.055879,1.436368,4.4e-07
2.074573,1.436036,4.6e-07
2.093266,1.435703,4.9e-07
2.11196,1.435371,5.2e-07
2.130653,1.435038,5.5e-07
2.149347,1.434706,5.7e-07
2.16804,1.434373,6e-07
2.186734,1.434041,6.3e-07
2.205427,1.43381,6.5e-07
2.224121,1.43381,6.8e-07
2.242814,1.43381,7.1e-07
2.261508,1.43381,7.4e-07
2.280201,1.43381,7.6e-07
2.298894,1.43381,7.9e-07
2.317588,1.43381,8.4e-07
2.336281,1.43381,9e-07
2.354975,1.43381,9.6e-07
2.373668,1.43381,1.02e-06
2.392362,1.43381,1.08e-06
2.411055,1.43381,1.14e-06
2.429749,1.43381,1.2e-06
2.448442,1.43381,1.27e-06
2.467136,1.43381,1.33e-06
2.485829,1.43381,1.39e-06
2.504523,1.43381,1.45e-06
2.523216,1.43381,1.51e-06
2.54191,1.43381,1.6e-06
2.560603,1.43381,1.74e-06
2.579296,1.43381,1.88e-06
2.59799,1.43381,2.02e-06
2.616683,1.43381,2.16e-06
2.635377,1.43381,2.3e-06
2.65407,1.43381,2.44e-06
2.672764,1.43381,2.58e-06
2.691457,1.43381,2.72e-06
2.710151,1.43381,2.86e-06
2.728844,1.43377,3e-06
2.747538,1.43342,3.14e-06
2.766231,1.43307,3.27e-06
2.784925,1.43272,3.32e-06
2.803618,1.43237,3.37e-06
2.822312,1.43202,3.42e-06
2.841005,1.43167,3.47e-06
2.859698,1.43132,3.51e-06
2.878392,1.43097,3.56e-06
2.897085,1.43062,3.61e-06
2.915779,1.43027,3.66e-06
2.934472,1.42992,3.71e-06
2.953166,1.42957,3.76e-06
2.971859,1.42922,3.8e-06
2.990553,1.42887,3.85e-06
3.009246,1.42852,3.88e-06
3.02794,1.42817,3.91e-06
3.046633,1.42782,3.94e-06
3.065327,1.42747,3.97e-06
3.08402,1.42712,3.99e-06
3.102714,1.42677,4.02e-06
3.121407,1.42642,4.05e-06
3.140101,1.42607,4.08e-06
3.158794,1.42572,4.11e-06
3.177487,1.425398,4.13e-06
3.196181,1.425082,4.16e-06
3.214874,1.424765,4.19e-06
3.233568,1.424449,4.22e-06
3.252261,1.424133,4.25e-06
3.270955,1.423817,4.27e-06
3.289648,1.4235,4.3e-06
3.308342,1.423184,4.33e-06
3.327035,1.422868,4.36e-06
3.345729,1.422551,4.68e-06
3.364422,1.422235,5.3e-06
3.383116,1.421919,5.91e-06
3.401809,1.421603,6.52e-06
3.420503,1.421286,7.14e-06
3.439196,1.42097,7.75e-06
3.457889,1.420654,8.36e-06
3.476583,1.420337,8.98e-06
3.495276,1.420021,9.59e-06
3.51397,1.419705,1.021e-05
3.532663,1.419389,1.154e-05
3.551357,1.419072,1.322e-05
3.57005,1.418756,1.489e-05
3.588744,1.41844,1.657e-05
3.607437,1.418123,1.824e-05
3.626131,1.417807,1.991e-05
3.644824,1.417418,2.159e-05
3.663518,1.41631,2.326e-05
3.682211,1.415202,2.494e-05
3.700905,1.414094,2.667e-05
3.719598,1.412985,2.839e-05
3.738291,1.411877,3.012e-05
3.756985,1.410769,3.185e-05
3.775678,1.409661,3.358e-05
3.794372,1.408553,3.53e-05
3.813065,1.407445,3.703e-05
3.831759,1.406337,3.876e-05
3.850452,1.405229,4.048e-05
3.869146,1.404121,4.221e-05
3.887839,1.403013,4.394e-05
3.906533,1.401904,4.567e-05
3.925226,1.400796,4.739e-05
3.94392,1.399688,4.912e-05
3.962613,1.39858,5.118e-05
3.981307,1.397472,5.381e-05
4,1.396364,5.643e-05
4.082,1.386,7.99e-05
4.167,1.383,0.000107
4.255,1.378809524,0.000132
4.348,1.374380952,0.000213
4.396,1.372095238,0.000265
4.444,1.369809524,0.000284
4.494,1.367428571,0.000284
4.545,1.365,0.000256
4.651,1.359641758,0.000262
4.762,1.354030769,0.000485
4.878,1.348167033,0.00182
5,1.342,0.00398
5.063,1.337920863,0.00512
5.128,1.33371223,0.00518
5.263,1.324971223,0.00549
5.333,1.320438849,0.00569
5.405,1.315776978,0.00572
5.556,1.306,0.00563
5.714,1.292429448,0.00578
5.882,1.278,0.00594
6.061,1.259029891,0.00632
6.154,1.249173913,0.00646
6.25,1.239,0.00652
6.452,1.212,0.00657
6.667,1.175,0.00716
6.757,1.158,0.00761
6.849,1.135,0.00806
6.897,1.121,0.00851
6.944,1.107,0.00891
7.042,1.084,0.00974
7.143,1.053,0.0106
7.407,0.9488,0.0148
7.692,0.7719,0.0372
7.752,0.7037,0.0474
7.813,0.6232,0.0768
7.874,0.5456,0.132
7.937,0.4677,0.216
8,0.4113,0.323
8.065,0.3931,0.446
8.13,0.402,0.553
8.197,0.4329,0.635
8.265,0.453,0.704
8.333,0.46,0.771
8.403,0.473,0.84
8.45,0.4746,0.903
8.547,0.4656,0.978
8.621,0.4563,1.07
8.696,0.4303,1.17
8.772,0.3915,1.32
8.85,0.3563,1.53
8.929,0.3705,1.85
9.009,0.5846,2.27
9.091,1.043,2.55
9.174,1.616,2.63
9.302,2.25,2.26
9.524,2.76,1.65
9.75,2.839,0.962
10,2.694,0.509
10.26,2.448,0.231
10.53,2.224,0.102
10.81,2.038,0.046
11.11,1.869,0.0506
11.36,1.784,0.0775
11.63,1.69,0.116
11.76,1.652,0.152
11.9,1.619,0.204
12.05,1.615,0.267
12.2,1.658,0.323
12.35,1.701,0.341
12.5,1.753,0.343
12.66,1.789,0.314
12.82,1.811,0.275
12.99,1.81,0.227
13.16,1.779,0.192
13.33,1.756,0.177
13.79,1.698,0.157
14.29,1.643,0.157
14.81,1.598,0.168
15.38,1.555,0.182
16,1.502,0.202
16.67,1.45,0.235
17.24,1.401,0.264
17.86,1.337,0.298
18.52,1.235,0.341
18.97,1.161,0.377
19.23,1.05,0.415
19.61,0.8857,0.524
20,0.6616,0.822
20.41,0.5777,1.28
20.83,0.7517,1.86
21.05,1.002,2.22
21.28,1.484,2.39
21.74,2.308,2.29
22.73,2.93,1.29
23.81,2.912,0.738
25,2.739,0.397
26.67,2.537,0.199
28.57,2.388,0.13
30.77,2.284,0.092
33.33,2.21,0.067
36.36,2.147,0.056
40,2.1,0.046
45,2,0.025
50,1.98,0.023
55,1.98,0.02
60,1.98,0.019
65,1.98,0.019
70,1.98,0.018
75,1.97,0.0175
80,1.97,0.0165
85,1.97,0.0165
90,1.97,0.016
95,1.97,0.016
100,1.967,0.0159

File: radcoolpv/materials/data/Palik_Si.csv
lambda_um,n,k
0.1907,0.847,2.73
0.1984,0.968,2.89
0.2066,1.11,3.05
0.2073,1.036,2.928
0.208,1.046,2.944
0.2087,1.066,2.937
0.2094,1.07,2.963
0.2101,1.083,2.982
0.2109,1.088,2.987
0.2116,1.102,3.005
0.2123,1.109,3.015
0.213,1.119,3.025
0.2138,1.24,3.18
0.2145,1.139,3.061
0.2153,1.155,3.073
0.216,1.164,3.086
0.2168,1.175,3.102
0.2175,1.18,3.112
0.2183,1.195,3.135
0.2191,1.211,3.15
0.2198,1.222,3.169
0.2206,1.235,3.19
0.2214,1.4,3.33
0.2222,1.265,3.228
0.223,1.28,3.245
0.2238,1.299,3.267
0.2246,1.319,3.285
0.2254,1.34,3.302
0.2263,1.362,3.319
0.2271,1.389,3.334
0.2279,1.416,3.35
0.2288,1.445,3.359
0.2296,1.64,3.44
0.2305,1.502,3.368
0.2313,1.526,3.368
0.2322,1.548,3.364
0.2331,1.566,3.358
0.2339,1.75,3.42
0.2348,1.585,3.346
0.2357,1.59,3.344
0.2366,1.591,3.344
0.2375,1.592,3.347
0.2384,1.78,3.36
0.2394,1.586,3.363
0.2403,1.582,3.376
0.2412,1.579,3.389
0.2422,1.573,3.408
0.2431,1.72,3.42
0.2441,1.57,3.451
0.245,1.569,3.477
0.246,1.568,3.504
0.247,1.569,3.533
0.248,1.68,3.58
0.249,1.575,3.598
0.25,1.58,3.632
0.251,1.584,3.67
0.252,1.591,3.709
0.253,1.597,3.749
0.2541,1.608,3.789
0.2551,1.618,3.835
0.2562,1.629,3.88
0.2572,1.643,3.928
0.2583,1.658,3.979
0.2594,1.673,4.031
0.2605,1.692,4.088
0.2616,1.713,4.149
0.2627,1.737,4.211
0.2638,1.764,4.278
0.2649,1.794,4.35
0.2661,1.831,4.426
0.2672,1.874,4.506
0.2684,1.927,4.59
0.2695,1.988,4.678
0.2707,2.059,4.764
0.2719,2.14,4.849
0.2731,2.234,4.933
0.2743,2.339,5.011
0.2755,2.451,5.082
0.2768,2.572,5.148
0.278,2.7,5.206
0.2792,2.833,5.257
0.2805,2.974,5.304
0.2818,3.12,5.344
0.2831,3.277,5.381
0.2844,3.444,5.414
0.2857,3.634,5.435
0.287,3.849,5.439
0.2883,4.086,5.395
0.2897,4.318,5.301
0.291,4.525,5.158
0.2924,4.686,4.989
0.2938,4.805,4.812
0.2952,4.888,4.639
0.2966,4.941,4.48
0.298,4.977,4.335
0.2995,4.999,4.204
0.3009,5.012,4.086
0.3024,5.02,3.979
0.3039,5.021,3.885
0.3054,5.02,3.798
0.3069,5.018,3.72
0.3084,5.015,3.65
0.31,5.01,3.587
0.3115,5.009,3.529
0.3131,5.01,3.477
0.3147,5.009,3.429
0.3163,5.012,3.386
0.3179,5.016,3.346
0.3195,5.021,3.31
0.3212,5.029,3.275
0.3229,5.04,3.242
0.3246,5.052,3.211
0.3263,5.065,3.182
0.328,5.079,3.154
0.3297,5.095,3.128
0.3315,5.115,3.103
0.3333,5.134,3.079
0.3351,5.156,3.058
0.3369,5.179,3.039
0.3388,5.204,3.021
0.3406,5.231,3.007
0.3425,5.261,2.995
0.3444,5.296,2.987
0.3463,5.336,2.983
0.3483,5.383,2.984
0.3502,5.442,2.989
0.3522,5.515,2.999
0.3542,5.61,3.014
0.3563,5.733,3.026
0.3583,5.894,3.023
0.3604,6.089,2.982
0.3625,6.308,2.881
0.3647,6.522,2.705
0.3668,6.695,2.456
0.369,6.796,2.169
0.3712,6.829,1.87
0.3734,6.799,1.571
0.3757,6.709,1.321
0.378,6.585,1.11
0.3803,6.452,0.945
0.3827,6.316,0.815
0.385,6.185,0.714
0.3875,6.062,0.63
0.3899,5.948,0.561
0.3924,5.842,0.505
0.3949,5.744,0.456
0.3974,5.654,0.416
0.4,5.57,0.387
0.4025,5.493,0.355
0.4052,5.42,0.329
0.4078,5.349,0.313
0.4105,5.284,0.291
0.4133,5.222,0.269
0.4161,5.164,0.255
0.4189,5.109,0.244
0.4217,5.058,0.228
0.4246,5.009,0.211
0.4275,4.961,0.203
0.4305,4.916,0.194
0.4335,4.872,0.185
0.4366,4.831,0.185
0.4397,4.791,0.17
0.4428,4.753,0.163
0.446,4.718,0.149
0.4492,4.682,0.149
0.4525,4.648,0.133
0.4558,4.615,0.131
0.4592,4.583,0.13
0.4626,4.553,0.131
0.4661,4.522,0.134
0.4696,4.495,0.12
0.4732,4.466,0.12
0.4769,4.442,0.09
0.4806,4.416,0.094
0.4843,4.391,0.083
0.4881,4.367,0.079
0.492,4.343,0.077
0.4959,4.32,0.073
0.4999,4.298,0.073
0.504,4.277,0.066
0.5081,4.255,0.072
0.5123,4.235,0.06
0.5166,4.215,0.06
0.5209,4.196,0.056
0.5254,4.177,0.053
0.5299,4.159,0.043
0.5344,4.14,0.045
0.5391,4.123,0.048
0.5438,4.106,0.044
0.5486,4.089,0.044
0.5535,4.073,0.032
0.5585,4.057,0.038
0.5636,4.042,0.032
0.5687,4.026,0.034
0.574,4.012,0.03
0.5794,3.997,0.027
0.5848,3.983,0.03
0.5904,3.969,0.03
0.5961,3.956,0.027
0.6019,3.943,0.025
0.6078,3.931,0.025
0.6138,3.918,0.024
0.6199,3.906,0.022
0.6262,3.893,0.022
0.6326,3.882,0.019
0.6391,3.87,0.018
0.6458,3.858,0.017
0.6526,3.847,0.016
0.6595,3.837,0.016
0.6666,3.826,0.015
0.6738,3.815,0.014
0.6812,3.805,0.013
0.6888,3.796,0.013
0.6965,3.787,0.013
0.7045,3.778,0.012
0.7126,3.768,0.011
0.7208,3.761,0.011
0.7293,3.752,0.01
0.738,3.745,0.01
0.7469,3.736,0.009
0.756,3.728,0.009
0.7653,3.721,0.008
0.7749,3.714,0.008
0.7847,3.705,0.007
0.7948,3.697,0.007
0.8051,3.688,0.006
0.8157,3.681,0.006
0.8266,3.673,0.005
0.8856,3.673,0.00775
0.9537,3.673,0.00226
0.9686,3.673,0.00064
0.984,3.673,0.00051
0.9999,3.673,0.0004
1.016,3.673,0.00028
1.033,3.673,0.00018
1.051,3.673,0.00012
1.069,3.673,6.7e-05
1.088,3.673,4.2e-05
1.107,3.673,2.5e-05
1.12,3.5361,2.5e-05
1.144,3.5295,1.3e-05
1.2,3.5193,1.5e-06
1.372,3.5007,1.5e-06
1.4,3.4876,1.5e-06
1.532,3.4784,1.5e-06
1.6,3.471,1.5e-06
1.696,3.4644,1.5e-06
1.8,3.4578,1.5e-06
2,3.449,1.5e-06
2.4373,3.4434,1.5e-06
2.5,3.4424,1.5e-06
2.7144,3.4393,2.5e-09
3,3.4361,2.5e-09
3.3033,3.4335,2.5e-09
3.4188,3.4327,2.5e-09
3.5,3.4321,2.5e-09
3.8,3.4321,1.3e-08
4,3.4294,1.3e-08
5,3.4261,1.99e-07
5.128,3.4261,2.82e-07
5.263,3.4261,2.97e-07
5.405,3.4261,3.26e-07
5.556,3.4261,3.94e-07
5.714,3.4261,4.05e-07
5.882,3.4261,4.17e-07
6,3.4242,4.17e-07
6.061,3.4242,5.64e-07
6.25,3.4242,8.46e-07
6.452,3.4242,1.74e-06
6.667,3.4242,2.66e-06
6.897,3.4242,2.45e-05
7,3.4231,2.45e-05
7.143,3.4231,1.68e-05
7.407,3.4231,1.62e-05
7.692,3.4231,2.49e-05
8,3.4224,1.53e-05
8.333,3.4224,2.41e-05
8.696,3.4224,5.13e-05
8.85,3.4224,7.11e-05
8.889,3.4224,6.44e-05
8.929,3.4224,8.38e-05
9,3.4219,8.38e-05
9.009,3.4219,8.46e-05
9.091,3.4219,5.49e-05
9.259,3.4219,4.72e-05
9.434,3.4219,3.75e-05
9.615,3.4219,3.67e-05
9.804,3.4219,4.84e-05
10,3.4215,6.76e-05
10.2,3.4215,0.000109
10.31,3.4215,0.000122
10.42,3.4215,0.000124
10.53,3.4215,0.000122
10.64,3.4215,0.000127
10.87,3.4215,0.000166
11.11,3.4215,0.000202
11.24,3.4215,0.000208
11.36,3.4215,0.000202
11.49,3.4215,0.000201
11.63,3.4215,0.000173
11.76,3.4215,0.000153
11.9,3.4215,0.000144
12.05,3.4215,0.000177
12.2,3.4215,0.000206
12.35,3.4215,0.000197
12.5,3.4215,0.000177
12.66,3.4215,0.000207
12.82,3.4215,0.000214
12.99,3.4215,0.000227
13.16,3.4215,0.000239
13.33,3.4215,0.000259
13.5,3.4209,0.000259
13.51,3.4209,0.000312
13.7,3.4209,0.000303
13.89,3.4209,0.000221
14.08,3.4209,0.000157
14.29,3.4209,0.000102
14.49,3.4209,0.000112
14.5,3.4208,0.000112
14.71,3.4208,0.000125
14.93,3.4208,0.000124
15,3.4207,0.000124
15.15,3.4207,0.000141
15.38,3.4207,0.000152
15.63,3.4207,0.000164
15.87,3.4207,0.000505
16.13,3.4207,0.000963
16.39,3.4207,0.00111
16.5,3.4207,0.00125
16.67,3.4207,0.000716
16.95,3.4207,0.000418
17.24,3.4207,0.000365
17.54,3.4207,0.000415
17.86,3.4207,0.000384
18.52,3.4207,0.00034
19.23,3.4207,0.000318
20,3.4204,0.000286
20.83,3.4204,0.000222
21.74,3.4204,0.000156
22.73,3.4204,0.000127
23.81,3.4204,0.000106
25,3.4201,9.15e-05
25.64,3.4201,9.39e-05
26.32,3.4201,0.000105
27.03,3.4201,0.000112
27.78,3.4201,0.000108
28.57,3.4201,0.000108
29.41,3.4201,0.000108
30.3,3.42,0.000108
33.33,3.42,0.000108
40,3.4199,0.000108

File: radcoolpv/materials/data/Rubin_SodaLime.csv
lambda_um,n,k
0.25,1.589,5.97e-06
0.26,1.582,6.12e-06
0.27,1.574,6.22e-06
0.28,1.568,6.42e-06
0.29,1.562,6.59e-06
0.3,1.557,6.24e-06
0.31,1.553923,5e-05
0.331558,1.549147,5.72e-06
0.353116,1.544386,9.4e-07
0.374673,1.541057,4.9e-07
0.396231,1.537746,2.3e-07
0.417789,1.535325,2.3e-07
0.439347,1.532922,2.3e-07
0.460905,1.531098,1.7e-07
0.482462,1.52929,1.6e-07
0.50402,1.527875,1.5e-07
0.525578,1.526474,1.7e-07
0.547136,1.525346,2.1e-07
0.568693,1.524231,3e-07
0.590251,1.523312,4e-07
0.611809,1.522403,5.4e-07
0.633367,1.521638,7.2e-07
0.654925,1.520882,8.7e-07
0.676482,1.520232,1.07e-06
0.69804,1.519591,1.22e-06
0.719598,1.519029,1.47e-06
0.741156,1.518475,1.72e-06
0.762714,1.517982,2e-06
0.784271,1.517495,2.27e-06
0.805829,1.517055,2.56e-06
0.827387,1.51662,2.86e-06
0.848945,1.516222,3.14e-06
0.870503,1.515829,3.4e-06
0.89206,1.515464,3.64e-06
0.913618,1.515103,3.85e-06
0.935176,1.514764,4.04e-06
0.956734,1.514429,4.23e-06
0.978291,1.514111,4.42e-06
0.999849,1.513796,4.59e-06
1.021407,1.513495,4.7e-06
1.042965,1.513196,4.81e-06
1.064523,1.512908,4.93e-06
1.08608,1.512622,5.04e-06
1.107638,1.512344,5.13e-06
1.129196,1.512067,5.19e-06
1.150754,1.511797,5.24e-06
1.172312,1.511528,5.3e-06
1.193869,1.511264,5.35e-06
1.215427,1.511001,5.37e-06
1.236985,1.510741,5.36e-06
1.258543,1.510482,5.36e-06
1.280101,1.510226,5.35e-06
1.301658,1.509969,5.34e-06
1.323216,1.509715,5.25e-06
1.344774,1.50946,5.17e-06
1.366332,1.509206,5.08e-06
1.387889,1.508953,4.99e-06
1.409447,1.508699,4.87e-06
1.431005,1.508445,4.72e-06
1.452563,1.508191,4.57e-06
1.474121,1.507937,4.41e-06
1.495678,1.507682,4.26e-06
1.517236,1.507426,4.14e-06
1.538794,1.507169,4.02e-06
1.560352,1.506911,3.9e-06
1.58191,1.506653,3.78e-06
1.603467,1.506393,3.68e-06
1.625025,1.506131,3.67e-06
1.646583,1.505869,3.67e-06
1.668141,1.505605,3.67e-06
1.689698,1.50534,3.66e-06
1.711256,1.505072,3.69e-06
1.732814,1.504804,3.75e-06
1.754372,1.504533,3.8e-06
1.77593,1.504261,3.86e-06
1.797487,1.503987,3.91e-06
1.819045,1.503711,3.97e-06
1.840603,1.503433,4.03e-06
1.862161,1.503153,4.09e-06
1.883719,1.502871,4.15e-06
1.905276,1.502587,4.2e-06
1.926834,1.502301,4.25e-06
1.948392,1.502013,4.3e-06
1.96995,1.501722,4.35e-06
1.991508,1.50143,4.4e-06
2.013065,1.501135,4.43e-06
2.034623,1.500838,4.44e-06
2.056181,1.500538,4.45e-06
2.077739,1.500236,4.47e-06
2.099296,1.499932,4.48e-06
2.120854,1.499626,4.67e-06
2.142412,1.499317,4.86e-06
2.16397,1.499006,5.05e-06
2.185528,1.498692,5.24e-06
2.207085,1.498376,5.35e-06
2.228643,1.498057,5.29e-06
2.250201,1.497736,5.22e-06
2.271759,1.497412,5.16e-06
2.293317,1.497086,5.1e-06
2.314874,1.496757,5.12e-06
2.336432,1.496426,5.19e-06
2.35799,1.496092,5.25e-06
2.379548,1.495755,5.31e-06
2.401106,1.495416,5.38e-06
2.422663,1.495074,5.59e-06
2.444221,1.49473,5.79e-06
2.465779,1.494383,5.99e-06
2.487337,1.494033,6.2e-06
2.508894,1.493681,6.37e-06
2.530452,1.493326,6.49e-06
2.55201,1.492968,6.61e-06
2.573568,1.492608,6.73e-06
2.595126,1.492245,6.85e-06
2.616683,1.491879,7.43e-06
2.638241,1.491511,8.15e-06
2.659799,1.49114,8.87e-06
2.681357,1.490766,9.58e-06
2.702915,1.49039,1.18e-05
2.724472,1.49001,2.361e-05
2.74603,1.489628,3.542e-05
2.767588,1.489243,4.724e-05
2.789146,1.488856,5.905e-05
2.810704,1.488465,6.653e-05
2.832261,1.488072,6.961e-05
2.853819,1.487676,7.27e-05
2.875377,1.487278,7.578e-05
2.896935,1.486876,7.886e-05
2.918492,1.486472,7.838e-05
2.94005,1.486065,7.73e-05
2.961608,1.485655,7.622e-05
2.983166,1.485242,7.514e-05
3.004724,1.484827,7.43e-05
3.026281,1.484409,7.427e-05
3.047839,1.483988,7.425e-05
3.069397,1.483564,7.423e-05
3.090955,1.483137,7.421e-05
3.112513,1.482707,7.516e-05
3.13407,1.482275,7.682e-05
3.155628,1.48184,7.848e-05
3.177186,1.481402,8.014e-05
3.198744,1.480961,8.18e-05
3.220302,1.480518,8.423e-05
3.241859,1.480071,8.671e-05
3.263417,1.479622,8.919e-05
3.284975,1.479169,9.167e-05
3.306533,1.478714,9.381e-05
3.32809,1.478256,9.514e-05
3.349648,1.477796,9.648e-05
3.371206,1.477332,9.781e-05
3.392764,1.476866,9.915e-05
3.414322,1.476396,0.00010066
3.435879,1.475924,0.00010226
3.457437,1.475448,0.00010385
3.478995,1.474971,0.00010545
3.500553,1.474489,0.000107
3.522111,1.474006,0.000107
3.543668,1.473519,0.000107
3.565226,1.473031,0.000107
3.586784,1.472537,0.000107
3.608342,1.472043,0.00010683
3.629899,1.471544,0.0001064
3.651457,1.471044,0.00010597
3.673015,1.470539,0.00010554
3.694573,1.470033,0.00010511
3.716131,1.469523,0.00010468
3.737688,1.469011,0.00010425
3.759246,1.468495,0.00010382
3.780804,1.467977,0.00010338
3.802362,1.467455,0.000103
3.82392,1.466932,0.000103
3.845477,1.466404,0.000103
3.867035,1.465875,0.000103
3.888593,1.465342,0.000103
3.910151,1.464807,0.0001033
3.931709,1.464267,0.00010395
3.953266,1.463727,0.0001046
3.974824,1.463182,0.00010524
3.996382,1.462635,0.00010589
4.01794,1.462084,0.00010887
4.039497,1.461532,0.00011232
4.061055,1.460975,0.00011577
4.082613,1.460417,0.00011922
4.104171,1.459854,0.00012292
4.125729,1.459291,0.00012766
4.147286,1.458722,0.0001324
4.168844,1.458153,0.00013715
4.190402,1.457578,0.00014189
4.21196,1.457003,0.00014807
4.233518,1.456423,0.0001554
4.255075,1.455842,0.00016273
4.276633,1.455255,0.00017006
4.298191,1.454669,0.00017738
4.319749,1.454077,0.00018728
4.341307,1.453484,0.00019741
4.362864,1.452886,0.00020755
4.384422,1.452288,0.00021768
4.40598,1.451684,0.00022937
4.427538,1.45108,0.0002451
4.449095,1.45047,0.00026084
4.470653,1.44986,0.00027658
4.492211,1.449245,0.00029231
4.513769,1.448629,0.00035941
4.535327,1.448007,0.00045556
4.556884,1.447386,0.0005517
4.578442,1.446759,0.00064785
4.6,1.446131,0.000744
5,1.397,0.003
6,1.323,0.005
7,1.152,0.008
8,0.939,0.028
8.2,0.822,0.061
8.4,0.624,0.216
8.5,0.613,0.354
8.7,0.684,0.543
9,0.736,0.759
9.2,0.812,0.938
9.4,0.971,1.123
9.5,1.085,1.187
9.6,1.209,1.232
9.8,1.479,1.24
10,1.707,1.123
10.5,1.956,0.809
11,1.994,0.485
11.5,1.864,0.286
12,1.733,0.222
12.5,1.612,0.244
13,1.606,0.306
13.5,1.615,0.304
14,1.615,0.28
14.5,1.558,0.269
15,1.554,0.299
15.5,1.546,0.288
16,1.511,0.278
16.5,1.468,0.288
17,1.433,0.309
17.5,1.401,0.322
18,1.328,0.329
18.5,1.216,0.382
19,1.108,0.521
19.5,1.069,0.76
20,1.177,0.966
21,1.519,1.223
22,1.931,1.216
23,2.196,0.988
24,2.263,0.746
25,2.223,0.582
27,2.139,0.462
30,2.035,0.381
35,1.96,0.421
40,1.969,0.487
45,2.033,0.538
50,2.099,0.545
60,2.199,0.536
70,2.274,0.515
80,2.333,0.493
90,2.384,0.47
100,2.426,0.445
150,2.547,0.326
200,2.592,0.242
300,2.608,0.152

File: radcoolpv/materials/data/SiliconNew.csv (part 1 of 2)
lambda_um,n,k
0.28,2.919769,5.28592321
0.294867,4.868283,4.6800958
0.309735,5.010828,3.5974397
0.324602,5.052017,3.21096086
0.33947,5.214046,3.01579107
0.354337,5.618034,3.01478393
0.369205,6.799069,2.14119276
0.384072,6.237853,0.75474976
0.398939,5.604263,0.39882902
0.413807,5.211499,0.2664655
0.428674,4.943385,0.19947701
0.443542,4.744886,0.15975477
0.458409,4.590442,0.1302326
0.473277,4.465502,0.11937863
0.488144,4.366728,0.07897741
0.503012,4.282062,0.06768769
0.517879,4.209348,0.0588103
0.532746,4.146981,0.04426507
0.547614,4.092492,0.04400001
0.562481,4.04529,0.0333162
0.577349,4.002697,0.02813964
0.592216,3.964857,0.02904416
0.607084,3.932456,0.02500001
0.621951,3.901767,0.02200001
0.636818,3.874211,0.01835102
0.651686,3.848477,0.01613445
0.666553,3.826071,0.01500659
0.681421,3.804737,0.01300001
0.696288,3.787246,0.01300001
0.711156,3.769782,0.01117833
0.726023,3.755468,0.01038554
0.74089,3.742075,0.00967524
0.755758,3.728211,0.00900001
0.770625,3.717115,0.00800001
0.785493,3.70437,0.00700001
0.80036,3.69214,0.00646019
0.815228,3.68131,0.00600001
0.830095,3.672998,0.00516292
0.844962,3.672998,0.00585589
0.85983,3.672998,0.00654887
0.874697,3.672998,0.00724184
0.889565,3.672997,0.00743039
0.904432,3.672997,0.00623183
0.9193,3.672997,0.00503326
0.934167,3.672997,0.0038347
0.949035,3.672997,0.00263613
0.963902,3.672997,0.00115081
0.978769,3.672997,0.00055417
0.993637,3.672997,0.00044335
1.008504,3.672997,0.00033589
1.023372,3.672997,0.00023666
1.038239,3.672997,0.00016256
1.053107,3.672996,0.00011382
1.067974,3.672996,7.004e-05
1.082841,3.672996,4.881e-05
1.097709,3.672996,3.334e-05
1.112576,3.614273,2.503e-05
1.127444,3.534049,2.131e-05
1.142311,3.52996,1.387e-05
1.157179,3.527095,1.032e-05
1.172046,3.524387,7.27e-06
1.186913,3.521679,4.22e-06
1.201781,3.519103,1.53e-06
1.216648,3.517495,1.54e-06
1.231516,3.515887,1.54e-06
1.246383,3.514279,1.54e-06
1.261251,3.512671,1.54e-06
1.276118,3.511063,1.54e-06
1.290985,3.509455,1.54e-06
1.305853,3.507847,1.54e-06
1.32072,3.506239,1.55e-06
1.335588,3.504632,1.55e-06
1.350455,3.503024,1.55e-06
1.365323,3.501416,1.55e-06
1.38019,3.496862,1.55e-06
1.395058,3.489906,1.55e-06
1.409925,3.486901,1.56e-06
1.424792,3.485865,1.56e-06
1.43966,3.484829,1.56e-06
1.454527,3.483792,1.56e-06
1.469395,3.482756,1.56e-06
1.484262,3.48172,1.56e-06
1.49913,3.480683,1.57e-06
1.513997,3.479647,1.57e-06
1.528864,3.478611,1.57e-06
1.543732,3.477115,1.57e-06
1.558599,3.475497,1.57e-06
1.573467,3.473879,1.58e-06
1.588334,3.472261,1.58e-06
1.603202,3.470771,1.58e-06
1.618069,3.469749,1.58e-06
1.632936,3.468726,1.59e-06
1.647804,3.467704,1.59e-06
1.662671,3.466682,1.59e-06
1.677539,3.46566,1.59e-06
1.692406,3.464637,1.6e-06
1.707274,3.463675,1.6e-06
1.722141,3.462731,1.6e-06
1.737009,3.461787,1.6e-06
1.751876,3.460843,1.61e-06
1.766743,3.4599,1.61e-06
1.781611,3.458956,1.61e-06
1.796478,3.458012,1.61e-06
1.811346,3.45729,1.62e-06
1.826213,3.456635,1.62e-06
1.841081,3.455981,1.62e-06
1.855948,3.455326,1.63e-06
1.870815,3.454672,1.63e-06
1.885683,3.454018,1.63e-06
1.90055,3.453363,1.64e-06
1.915418,3.452709,1.64e-06
1.930285,3.452055,1.64e-06
1.945153,3.4514,1.65e-06
1.96002,3.450746,1.65e-06
1.974887,3.450092,1.65e-06
1.989755,3.449437,1.66e-06
2.004622,3.448927,1.66e-06
2.01949,3.448736,1.66e-06
2.034357,3.448546,1.67e-06
2.049225,3.448355,1.67e-06
2.064092,3.448165,1.67e-06
2.078959,3.447974,1.68e-06
2.093827,3.447783,1.68e-06
2.108694,3.447593,1.69e-06
2.123562,3.447402,1.69e-06
2.138429,3.447212,1.69e-06
2.153297,3.447021,1.7e-06
2.168164,3.44683,1.7e-06
2.183032,3.44664,1.71e-06
2.197899,3.446449,1.71e-06
2.212766,3.446258,1.72e-06
2.227634,3.446068,1.72e-06
2.242501,3.445877,1.72e-06
2.257369,3.445687,1.73e-06
2.272236,3.445496,1.73e-06
2.287104,3.445305,1.74e-06
2.301971,3.445115,1.74e-06
2.316838,3.444924,1.75e-06
2.331706,3.444733,1.75e-06
2.346573,3.444543,1.76e-06
2.361441,3.444352,1.76e-06
2.376308,3.444162,1.77e-06
2.391176,3.443971,1.77e-06
2.406043,3.44378,1.78e-06
2.42091,3.44359,1.78e-06
2.435778,3.443399,1.79e-06
2.450645,3.443166,1.79e-06
2.465513,3.442929,1.8e-06
2.48038,3.442692,1.8e-06
2.495248,3.442454,1.81e-06
2.510115,3.442232,1.74e-06
2.524982,3.442017,1.65e-06
2.53985,3.441802,1.55e-06
2.554717,3.441586,1.45e-06
2.569585,3.441371,1.35e-06
2.584452,3.441156,1.25e-06
2.59932,3.440941,1.16e-06
2.614187,3.440725,1.06e-06
2.629055,3.44051,9.6e-07
2.643922,3.440295,8.6e-07
2.658789,3.44008,7.7e-07
2.673657,3.439864,6.7e-07
2.688524,3.439649,5.7e-07
2.703392,3.439434,4.7e-07
2.718259,3.439231,4e-07
2.733127,3.439064,4.1e-07
2.747994,3.438898,4.2e-07
2.762861,3.438731,4.2e-07
2.777729,3.438564,4.3e-07
2.792596,3.438397,4.4e-07
2.807464,3.43823,4.4e-07
2.822331,3.438063,4.5e-07
2.837199,3.437896,4.6e-07
2.852066,3.437729,4.6e-07
2.866933,3.437563,4.7e-07
2.881801,3.437396,4.8e-07
2.896668,3.437229,4.9e-07
2.911536,3.437062,4.9e-07
2.926403,3.436895,5e-07
2.941271,3.436728,5.1e-07
2.956138,3.436561,5.2e-07
2.971006,3.436394,5.3e-07
2.985873,3.436227,5.3e-07
3.00074,3.436063,5.4e-07
3.015608,3.435935,5.5e-07
3.030475,3.435807,5.6e-07
3.045343,3.435679,5.7e-07
3.06021,3.435551,5.7e-07
3.075078,3.435424,5.8e-07
3.089945,3.435296,5.9e-07
3.104812,3.435168,6e-07
3.11968,3.43504,6.1e-07
3.134547,3.434913,6.2e-07
3.149415,3.434785,6.3e-07
3.164282,3.434657,6.3e-07
3.17915,3.434529,6.4e-07
3.194017,3.434402,6.5e-07
3.208884,3.434274,6.6e-07
3.223752,3.434146,6.7e-07
3.238619,3.434018,6.8e-07
3.253487,3.43389,6.9e-07
3.268354,3.433763,7e-07
3.283222,3.433635,7.1e-07
3.298089,3.433507,7.2e-07
3.312956,3.433395,7.3e-07
3.327824,3.433292,7.4e-07
3.342691,3.433188,7.5e-07
3.357559,3.433085,7.6e-07
3.372426,3.432982,7.7e-07
3.387294,3.432879,7.8e-07
3.402161,3.432775,7.9e-07
3.417029,3.432672,8e-07
3.431896,3.432562,8.1e-07
3.446763,3.432452,8.2e-07
3.461631,3.432342,8.3e-07
3.476498,3.432232,8.4e-07
3.491366,3.432122,8.5e-07
3.506233,3.432057,8.6e-07
3.521101,3.432057,8.7e-07
3.535968,3.432057,8.9e-07
3.550835,3.432056,9e-07
3.565703,3.432056,9.1e-07
3.58057,3.432056,9.2e-07
3.595438,3.432055,9.3e-07
3.610305,3.432055,9.5e-07
3.625173,3.432055,9.6e-07
3.64004,3.432054,9.7e-07
3.654907,3.432054,9.8e-07
3.669775,3.432053,9.9e-07
3.684642,3.432053,1.01e-06
3.69951,3.432053,1.02e-06
3.714377,3.432052,1.03e-06
3.729245,3.432052,1.05e-06
3.744112,3.432051,1.06e-06
3.758979,3.432051,1.07e-06
3.773847,3.432051,1.08e-06
3.788714,3.43205,1.1e-06
3.803582,3.432002,1.11e-06
3.818449,3.4318,1.12e-06
3.833317,3.431599,1.14e-06
3.848184,3.431398,1.15e-06
3.863052,3.431197,1.16e-06
3.877919,3.430996,1.18e-06
3.892786,3.430795,1.19e-06
3.907654,3.430594,1.2e-06
3.922521,3.430393,1.22e-06
3.937389,3.430192,1.23e-06
3.952256,3.42999,1.25e-06
3.967124,3.429789,1.26e-06
3.981991,3.429588,1.27e-06
3.996858,3.429387,1.29e-06
4.011726,3.429306,1.3e-06
4.026593,3.429256,1.32e-06
4.041461,3.429207,1.34e-06
4.056328,3.429157,1.36e-06
4.071196,3.429108,1.37e-06
4.086063,3.429058,1.39e-06
4.10093,3.429009,1.41e-06
4.115798,3.428959,1.43e-06
4.130665,3.42891,1.44e-06
4.145533,3.42886,1.46e-06
4.1604,3.428811,1.48e-06
4.175268,3.428761,1.5e-06
4.190135,3.428712,1.52e-06
4.205003,3.428662,1.54e-06
4.21987,3.428613,1.55e-06
4.234737,3.428563,1.57e-06
4.249605,3.428514,1.59e-06
4.264472,3.428464,1.61e-06
4.27934,3.428415,1.63e-06
4.294207,3.428365,1.65e-06
4.309075,3.428316,1.67e-06
4.323942,3.428266,1.69e-06
4.338809,3.428217,1.71e-06
4.353677,3.428167,1.73e-06
4.368544,3.428118,1.75e-06
4.383412,3.428068,1.77e-06
4.398279,3.428019,1.79e-06
4.413147,3.427969,1.81e-06
4.428014,3.42792,1.83e-06
4.442881,3.42787,1.85e-06
4.457749,3.427821,1.87e-06
4.472616,3.427771,1.89e-06
4.487484,3.427722,1.91e-06
4.502351,3.427672,1.93e-06
4.517219,3.427622,1.95e-06
4.532086,3.427573,1.97e-06
4.546953,3.427523,1.99e-06
4.561821,3.427474,2.01e-06
4.576688,3.427424,2.04e-06
4.591556,3.427375,2.06e-06
4.606423,3.427325,2.08e-06
4.621291,3.427276,2.1e-06
4.636158,3.427226,2.12e-06
4.651026,3.427177,2.14e-06
4.665893,3.427127,2.17e-06
4.68076,3.427078,2.19e-06
4.695628,3.427028,2.21e-06
4.710495,3.426978,2.23e-06
4.725363,3.426929,2.26e-06
4.74023,3.426879,2.28e-06
4.755098,3.42683,2.3e-06
4.769965,3.42678,2.32e-06
4.784832,3.426731,2.35e-06
4.7997,3.426681,2.37e-06
4.814567,3.426632,2.39e-06
4.829435,3.426582,2.42e-06
4.844302,3.426532,2.44e-06
4.85917,3.426483,2.47e-06
4.874037,3.426433,2.49e-06
4.888904,3.426384,2.51e-06
4.903772,3.426334,2.54e-06
4.918639,3.426285,2.56e-06
4.933507,3.426235,2.59e-06
4.948374,3.426186,2.61e-06
4.963242,3.426136,2.64e-06
4.978109,3.426086,2.66e-06
4.992976,3.426037,2.68e-06
5.007844,3.426013,2.71e-06
5.022711,3.426013,2.75e-06
5.037579,3.426012,2.78e-06
5.052446,3.426012,2.81e-06
5.067314,3.426011,2.84e-06
5.082181,3.42601,2.88e-06
5.097049,3.42601,2.91e-06
5.111916,3.426009,2.94e-06
5.126783,3.426009,2.97e-06
5.141651,3.426008,3e-06
5.156518,3.426008,3.02e-06
5.171386,3.426007,3.05e-06
5.186253,3.426007,3.08e-06
5.201121,3.426006,3.1e-06
5.215988,3.426006,3.13e-06
5.230855,3.426005,3.15e-06
5.245723,3.426005,3.18e-06
5.26059,3.426004,3.21e-06
5.275458,3.426004,3.23e-06
5.290325,3.426003,3.26e-06
5.305193,3.426002,3.29e-06
5.32006,3.426002,3.32e-06
5.334927,3.426001,3.35e-06
5.349795,3.426001,3.37e-06
5.364662,3.426,3.4e-06
5.37953,3.426,3.43e-06
5.394397,3.425999,3.46e-06
5.409265,3.425999,3.49e-06
5.424132,3.425998,3.52e-06
5.438999,3.425997,3.56e-06
5.453867,3.425997,3.59e-06
5.468734,3.425996,3.62e-06
5.483602,3.425996,3.66e-06
5.498469,3.425995,3.69e-06
5.513337,3.425995,3.72e-06
5.528204,3.425994,3.76e-06
5.543072,3.425994,3.79e-06
5.557939,3.425993,3.82e-06
5.572806,3.425992,3.85e-06
5.587674,3.425992,3.88e-06
5.602541,3.425991,3.91e-06
5.617409,3.425991,3.94e-06
5.632276,3.42599,3.97e-06
5.647144,3.42599,4e-06
5.662011,3.425989,4.03e-06
5.676878,3.425988,4.06e-06
5.691746,3.425988,4.09e-06
5.706613,3.425987,4.12e-06
5.721481,3.425987,4.15e-06
5.736348,3.425986,4.18e-06
5.751216,3.425985,4.21e-06
5.766083,3.425985,4.24e-06
5.78095,3.425984,4.27e-06
5.795818,3.425984,4.3e-06
5.810685,3.425983,4.33e-06
5.825553,3.425982,4.36e-06
5.84042,3.425982,4.39e-06
5.855288,3.425981,4.42e-06
5.870155,3.425981,4.46e-06
5.885023,3.425931,4.49e-06
5.89989,3.425691,4.52e-06
5.914757,3.425451,4.55e-06
5.929625,3.425211,4.58e-06
5.944492,3.424971,4.61e-06
5.95936,3.424731,4.65e-06
5.974227,3.424491,4.68e-06
5.989095,3.424251,4.71e-06
6.003962,3.424075,4.75e-06
6.018829,3.424074,4.82e-06
6.033697,3.424074,4.89e-06
6.048564,3.424073,4.96e-06
6.063432,3.424073,5.02e-06
6.078299,3.424072,5.08e-06
6.093167,3.424071,5.13e-06
6.108034,3.424071,5.19e-06
6.122901,3.42407,5.24e-06
6.137769,3.424069,5.3e-06
6.152636,3.424069,5.36e-06
6.167504,3.424068,5.41e-06
6.182371,3.424068,5.47e-06
6.197239,3.424067,5.52e-06
6.212106,3.424066,5.58e-06
6.226973,3.424066,5.64e-06
6.241841,3.424065,5.69e-06
6.256708,3.424064,5.77e-06
6.271576,3.424064,5.87e-06
6.286443,3.424063,5.97e-06
6.301311,3.424062,6.07e-06
6.316178,3.424062,6.17e-06
6.331046,3.424061,6.28e-06
6.345913,3.42406,6.38e-06
6.36078,3.42406,6.48e-06
6.375648,3.424059,6.58e-06
6.390515,3.424058,6.68e-06
6.405383,3.424058,6.78e-06
6.42025,3.424057,6.89e-06
6.435118,3.424056,6.99e-06
6.449985,3.424056,7.09e-06
6.464852,3.424055,7.19e-06
6.47972,3.424054,7.29e-06
6.494587,3.424054,7.4e-06
6.509455,3.424053,7.5e-06
6.524322,3.424052,7.6e-06
6.53919,3.424052,7.7e-06
6.554057,3.424051,7.8e-06
6.568924,3.42405,7.9e-06
6.583792,3.42405,8.01e-06
6.598659,3.424049,8.11e-06
6.613527,3.424048,8.21e-06
6.628394,3.424048,8.31e-06
6.643262,3.424047,8.42e-06
6.658129,3.424046,8.52e-06
6.672996,3.424046,9.17e-06
6.687864,3.424045,1.062e-05
6.702731,3.424044,1.207e-05
6.717599,3.424044,1.352e-05
6.732466,3.424043,1.497e-05
6.747334,3.424042,1.643e-05
6.762201,3.424042,1.788e-05
6.777069,3.424041,1.933e-05
6.791936,3.42404,2.078e-05
6.806803,3.424039,2.224e-05
6.821671,3.424039,2.369e-05
6.836538,3.424038,2.514e-05
6.851406,3.424037,2.66e-05
6.866273,3.424037,2.805e-05
6.881141,3.424036,2.95e-05
6.896008,3.424035,3.096e-05
6.910875,3.423886,3.11e-05
6.925743,3.423727,3.114e-05
6.94061,3.423567,3.118e-05
6.955478,3.423408,3.122e-05
6.970345,3.423248,3.127e-05
6.985213,3.423089,3.131e-05
7.00008,3.42293,3.135e-05
7.014947,3.422929,3.059e-05
7.029815,3.422929,2.984e-05
7.044682,3.422928,2.908e-05
7.05955,3.422927,2.832e-05
7.074417,3.422927,2.757e-05
7.089285,3.422926,2.681e-05
7.104152,3.422925,2.606e-05
7.11902,3.422924,2.53e-05
7.133887,3.422924,2.455e-05
7.148754,3.422923,2.409e-05
7.163622,3.422922,2.41e-05
7.178489,3.422921,2.411e-05
7.193357,3.422921,2.412e-05
7.208224,3.42292,2.414e-05
7.223092,3.422919,2.415e-05
7.237959,3.422918,2.416e-05
7.252826,3.422918,2.417e-05
7.267694,3.422917,2.419e-05
7.282561,3.422916,2.42e-05
7.297429,3.422915,2.421e-05
7.312296,3.422915,2.423e-05
7.327164,3.422914,2.424e-05
7.342031,3.422913,2.426e-05
7.356898,3.422912,2.427e-05
7.371766,3.422912,2.428e-05
7.386633,3.422911,2.43e-05
7.401501,3.42291,2.431e-05
7.416368,3.422909,2.464e-05
7.431236,3.422909,2.514e-05
7.446103,3.422908,2.564e-05
7.46097,3.422907,2.615e-05
7.475838,3.422906,2.665e-05
7.490705,3.422906,2.715e-05
7.505573,3.422905,2.766e-05
7.52044,3.422904,2.816e-05
7.535308,3.422903,2.867e-05
7.550175,3.422902,2.917e-05
7.565043,3.422902,2.967e-05
7.57991,3.422901,3.018e-05
7.594777,3.4229,3.068e-05
7.609645,3.422899,3.119e-05
7.624512,3.422899,3.17e-05
7.63938,3.422898,3.22e-05
7.654247,3.422897,3.271e-05
7.669115,3.422896,3.321e-05
7.683982,3.422895,3.372e-05
7.698849,3.422879,3.38e-05
7.713717,3.422844,3.339e-05
7.728584,3.42281,3.298e-05
7.743452,3.422775,3.257e-05
7.758319,3.422741,3.216e-05
7.773187,3.422706,3.175e-05
7.788054,3.422672,3.134e-05
7.802921,3.422637,3.093e-05
7.817789,3.422602,3.053e-05
7.832656,3.422568,3.012e-05
7.847524,3.422533,2.971e-05
7.862391,3.422499,2.93e-05
7.877259,3.422464,2.889e-05
7.892126,3.422429,2.848e-05
7.906993,3.422395,2.808e-05
7.921861,3.42236,2.767e-05
7.936728,3.422326,2.726e-05
7.951596,3.422291,2.685e-05
7.966463,3.422256,2.645e-05
7.981331,3.422222,2.604e-05
7.996198,3.422187,2.563e-05
8.011066,3.422178,2.586e-05
8.025933,3.422177,2.631e-05
8.0408,3.422176,2.676e-05
8.055668,3.422175,2.722e-05
8.070535,3.422174,2.767e-05
8.085403,3.422173,2.812e-05
8.10027,3.422173,2.857e-05
8.115138,3.422172,2.902e-05
8.130005,3.422171,2.947e-05
8.144872,3.42217,2.992e-05
8.15974,3.422169,3.038e-05
8.174607,3.422168,3.083e-05
8.189475,3.422168,3.128e-05
8.204342,3.422167,3.173e-05
8.21921,3.422166,3.219e-05
8.234077,3.422165,3.264e-05
8.248944,3.422164,3.309e-05
8.263812,3.422163,3.355e-05
8.278679,3.422163,3.4e-05
8.293547,3.422162,3.445e-05
8.308414,3.422161,3.491e-05
8.323282,3.42216,3.536e-05
8.338149,3.422159,3.607e-05
8.353017,3.422158,3.724e-05
8.367884,3.422157,3.842e-05
8.382751,3.422157,3.96e-05
8.397619,3.422156,4.077e-05
8.412486,3.422155,4.195e-05
8.427354,3.422154,4.313e-05
8.442221,3.422153,4.43e-05
8.457089,3.422152,4.548e-05
8.471956,3.422151,4.666e-05
8.486823,3.422151,4.784e-05
8.501691,3.42215,4.902e-05
8.516558,3.422149,5.019e-05
8.531426,3.422148,5.137e-05
8.546293,3.422147,5.255e-05
8.561161,3.422146,5.373e-05
8.576028,3.422145,5.491e-05
8.590895,3.422144,5.609e-05
8.605763,3.422143,5.727e-05
8.62063,3.422143,5.845e-05
8.635498,3.422142,5.963e-05
8.650365,3.422141,6.081e-05
8.665233,3.42214,6.199e-05
8.6801,3.422139,6.317e-05
8.694967,3.422138,6.435e-05
8.709835,3.422137,6.628e-05
8.724702,3.422136,6.826e-05
8.73957,3.422135,7.024e-05
8.754437,3.422135,7.222e-05
8.769305,3.422134,7.42e-05
8.784172,3.422133,7.618e-05
8.79904,3.422132,7.816e-05
8.813907,3.422131,8.014e-05
8.828774,3.42213,8.212e-05
8.843642,3.422129,8.41e-05
8.858509,3.422128,8.352e-05
8.873377,3.422127,8.104e-05
8.888244,3.422126,7.856e-05
8.903112,3.422125,8.534e-05
8.917979,3.422125,9.262e-05
8.932846,3.422097,9.804e-05
8.947714,3.421991,9.811e-05
8.962581,3.421885,9.818e-05
8.977449,3.42178,9.825e-05
8.992316,3.421674,9.833e-05
9.007184,3.421619,9.904e-05
9.022051,3.421618,9.454e-05
9.036918,3.421617,8.923e-05
9.051786,3.421616,8.392e-05
9.066653,3.421615,7.861e-05
9.081521,3.421614,7.329e-05
9.096388,3.421613,6.969e-05
9.111256,3.421612,6.908e-05
9.126123,3.421612,6.847e-05
9.14099,3.421611,6.786e-05
9.155858,3.42161,6.726e-05
9.170725,3.421609,6.665e-05
9.185593,3.421608,6.604e-05
9.20046,3.421607,6.544e-05
9.215328,3.421606,6.483e-05
9.230195,3.421605,6.423e-05
9.245063,3.421604,6.362e-05
9.25993,3.421603,6.301e-05
9.274797,3.421602,6.226e-05
9.289665,3.421601,6.151e-05
9.304532,3.4216,6.076e-05
9.3194,3.421599,6.002e-05
9.334267,3.421598,5.927e-05
9.349135,3.421597,5.852e-05
9.364002,3.421596,5.778e-05
9.378869,3.421595,5.703e-05
9.393737,3.421594,5.628e-05
9.408604,3.421593,5.554e-05
9.423472,3.421593,5.479e-05
9.438339,3.421592,5.427e-05
9.453207,3.421591,5.428e-05
9.468074,3.42159,5.43e-05
9.482941,3.421589,5.431e-05
9.497809,3.421588,5.433e-05
9.512676,3.421587,5.434e-05
9.527544,3.421586,5.435e-05
9.542411,3.421585,5.437e-05
9.557279,3.421584,5.439e-05
9.572146,3.421583,5.44e-05
9.587014,3.421582,5.442e-05
9.601881,3.421581,5.443e-05
9.616748,3.42158,5.457e-05
9.631616,3.421579,5.557e-05
9.646483,3.421578,5.657e-05
9.661351,3.421577,5.757e-05
9.676218,3.421576,5.858e-05
9.691086,3.421575,5.958e-05
9.705953,3.421574,6.059e-05
9.72082,3.421573,6.159e-05
9.735688,3.421572,6.259e-05
9.750555,3.421571,6.36e-05
9.765423,3.42157,6.46e-05
9.78029,3.421569,6.561e-05
9.795158,3.421568,6.662e-05
9.810025,3.421555,6.784e-05
9.824892,3.421523,6.938e-05
9.83976,3.421492,7.092e-05
9.854627,3.42146,7.247e-05
9.869495,3.421429,7.401e-05
9.884362,3.421398,7.555e-05
9.89923,3.421366,7.71e-05
9.914097,3.421335,7.864e-05
9.928964,3.421304,8.018e-05
9.943832,3.421272,8.173e-05
9.958699,3.421241,8.327e-05
9.973567,3.42121,8.482e-05
9.988434,3.421178,8.636e-05
10.003302,3.421154,8.827e-05
10.018169,3.421153,9.144e-05
10.033037,3.421152,9.46e-05
10.047904,3.421151,9.777e-05
10.062771,3.421149,0.00010094
10.077639,3.421148,0.00010411
10.092506,3.421147,0.00010727
10.107374,3.421146,0.00011044
10.122241,3.421145,0.00011361
10.137109,3.421144,0.00011678
10.151976,3.421143,0.00011995
10.166843,3.421142,0.00012312
10.181711,3.421141,0.00012629
10.196578,3.42114,0.00012946
10.211446,3.421139,0.00013161
10.226313,3.421138,0.00013346
10.241181,3.421137,0.00013531
10.256048,3.421136,0.00013716
10.270915,3.421135,0.00013902
10.285783,3.421134,0.00014087
10.30065,3.421133,0.00014272
10.315518,3.421132,0.00014402
10.330385,3.421131,0.00014438
10.345253,3.42113,0.00014475
10.36012,3.421129,0.00014511
10.374987,3.421127,0.00014548
10.389855,3.421126,0.00014585
10.404722,3.421125,0.00014621
10.41959,3.421124,0.00014658
10.434457,3.421123,0.00014642
10.449325,3.421122,0.00014625
10.464192,3.421121,0.00014607
10.47906,3.42112,0.0001459
10.493927,3.421119,0.00014573
10.508794,3.421118,0.00014556
10.523662,3.421117,0.00014538
10.538529,3.421116,0.00014575
10.553397,3.421115,0.00014653
10.568264,3.421114,0.0001473
10.583132,3.421112,0.00014808
10.597999,3.421111,0.00014885
10.612866,3.42111,0.00014963
10.627734,3.421109,0.00015041
10.642601,3.421108,0.00015151
10.657469,3.421107,0.00015413
10.672336,3.421106,0.00015675
10.687204,3.421105,0.00015937
10.702071,3.421104,0.00016199
10.716938,3.421103,0.00016462
10.731806,3.421102,0.00016724
10.746673,3.4211,0.00016987
10.761541,3.421099,0.00017249
10.776408,3.421098,0.00017511
10.791276,3.421097,0.00017774
10.806143,3.421096,0.00018036
10.821011,3.421095,0.00018299
10.835878,3.421094,0.00018561
10.850745,3.421093,0.00018824
10.865613,3.421092,0.00019087
10.88048,3.42109,0.00019329
10.895348,3.421089,0.00019562
10.910215,3.421088,0.00019796
10.925083,3.421087,0.00020029
10.93995,3.421086,0.00020263
10.954817,3.421085,0.00020497
10.969685,3.421084,0.0002073
10.984552,3.421083,0.00020964
10.99942,3.421081,0.00021198
11.014287,3.42108,0.00021432
11.029155,3.421079,0.00021666
11.044022,3.421078,0.00021899
11.058889,3.421077,0.00022133
11.073757,3.421076,0.00022367
11.088624,3.421075,0.00022601
11.103492,3.421074,0.00022835
11.118359,3.421072,0.00022982
11.133227,3.421071,0.00023062
11.148094,3.42107,0.00023142
11.162961,3.421069,0.00023221
11.177829,3.421068,0.00023301
11.192696,3.421067,0.00023381
11.207564,3.421066,0.0002346
11.222431,3.421064,0.0002354
11.237299,3.421063,0.0002362
11.252166,3.421062,0.00023583
11.267034,3.421061,0.0002352
11.281901,3.42106,0.00023457
11.296768,3.421059,0.00023394
11.311636,3.421057,0.00023331
11.326503,3.421056,0.00023268
11.341371,3.421055,0.00023205
11.356238,3.421054,0.00023142
11.371106,3.421053,0.00023126
11.385973,3.421052,0.00023126
11.40084,3.42105,0.00023126
11.415708,3.421049,0.00023126
11.430575,3.421048,0.00023126
11.445443,3.421047,0.00023127
11.46031,3.421046,0.00023127
11.475178,3.421045,0.00023127
11.490045,3.421043,0.00023126
11.504912,3.421042,0.00022841
11.51978,3.421041,0.00022555
11.534647,3.42104,0.00022269
11.549515,3.421039,0.00021984
11.564382,3.421038,0.00021698
11.57925,3.421036,0.00021413
11.594117,3.421035,0.00021127
11.608984,3.421034,0.00020842
11.623852,3.421033,0.00020557
11.638719,3.421032,0.00020311
11.653587,3.42103,0.00020095
11.668454,3.421029,0.00019878
11.683322,3.421028,0.00019661
11.698189,3.421027,0.00019445
11.713057,3.421026,0.00019228
11.727924,3.421024,0.00019011
11.742791,3.421023,0.00018795
11.757659,3.421022,0.00018578
11.772526,3.421021,0.00018474
11.787394,3.42102,0.00018391
11.802261,3.421018,0.00018308
11.817129,3.421017,0.00018224
11.831996,3.421016,0.00018141
11.846863,3.421015,0.00018058
11.861731,3.421014,0.00017975
11.876598,3.421012,0.00017892
11.891466,3.421011,0.00017809
11.906333,3.42101,0.00017906
11.921201,3.421009,0.00018245
11.936068,3.421007,0.00018585
11.950935,3.421006,0.00018925
11.965803,3.421005,0.00019265
11.98067,3.421004,0.00019605
11.995538,3.421003,0.00019945
12.010405,3.421001,0.00020284
12.025273,3.421,0.00020624
12.04014,3.420999,0.00020964
12.055008,3.420998,0.00021291
12.069875,3.420996,0.00021591
12.084742,3.420995,0.00021892
12.09961,3.420994,0.00022192
12.114477,3.420993,0.00022493
12.129345,3.420991,0.00022793
12.144212,3.42099,0.00023094
12.15908,3.420989,0.00023394
12.173947,3.420988,0.00023695
12.188814,3.420987,0.00023996
12.203682,3.420985,0.00024203
12.218549,3.420984,0.00024127
12.233417,3.420983,0.00024051
12.248284,3.420982,0.00023975
12.263152,3.42098,0.00023899
12.278019,3.420979,0.00023823
12.292886,3.420978,0.00023747
12.307754,3.420976,0.00023672
12.322621,3.420975,0.00023596
12.337489,3.420974,0.0002352
12.352356,3.420973,0.00023427
12.367224,3.420971,0.00023242
12.382091,3.42097,0.00023058
12.396958,3.420969,0.00022873
12.411826,3.420968,0.00022688
12.426693,3.420966,0.00022504
12.441561,3.420965,0.00022319
12.456428,3.420964,0.00022135
12.471296,3.420963,0.0002195
12.486163,3.420961,0.00021766
12.501031,3.42096,0.00021614
12.515898,3.420959,0.00021907
12.530765,3.420957,0.000222
12.545633,3.420956,0.00022492
12.5605,3.420955,0.00022785
12.575368,3.420954,0.00023078
12.590235,3.420952,0.00023371
12.605103,3.420951,0.00023664
12.61997,3.42095,0.00023957
12.634837,3.420948,0.0002425
12.649705,3.420947,0.00024543
12.664572,3.420946,0.0002477
12.67944,3.420945,0.00024849
12.694307,3.420943,0.00024928
12.709175,3.420942,0.00025008
12.724042,3.420941,0.00025087
12.738909,3.420939,0.00025167
12.753777,3.420938,0.00025246
12.768644,3.420937,0.00025326
12.783512,3.420935,0.00025405
12.798379,3.420934,0.00025485
12.813247,3.420933,0.00025564
12.828114,3.420932,0.0002567
12.842981,3.42093,0.00025799
12.857849,3.420929,0.00025927
12.872716,3.420928,0.00026055
12.887584,3.420926,0.00026184
12.902451,3.420925,0.00026312
12.917319,3.420924,0.00026441
12.932186,3.420922,0.00026569
12.947054,3.420921,0.00026698
12.961921,3.42092,0.00026826
12.976788,3.420918,0.00026955
12.991656,3.420917,0.00027083
13.006523,3.420916,0.00027202
13.021391,3.420914,0.00027322
13.036258,3.420913,0.00027442
13.051126,3.420912,0.00027562
13.065993,3.42091,0.00027683
13.08086,3.420909,0.00027803
13.095728,3.420908,0.00027923
13.110595,3.420906,0.00028043
13.125463,3.420905,0.00028163
13.14033,3.420904,0.00028283
13.155198,3.420902,0.00028404
13.170065,3.420901,0.00028571
13.184932,3.4209,0.00028762
13.1998,3.420898,0.00028952
13.214667,3.420897,0.00029142
13.229535,3.420896,0.00029333
13.244402,3.420894,0.00029523
13.25927,3.420893,0.00029714
13.274137,3.420892,0.00029904
13.289005,3.42089,0.00030095
13.303872,3.420889,0.00030285
13.318739,3.420887,0.00030476
13.333607,3.420873,0.00030624
13.348474,3.42082,0.0003064
13.363342,3.420766,0.00030656
13.378209,3.420712,0.00030672
13.393077,3.420658,0.00030688
13.407944,3.420604,0.00030704
13.422811,3.42055,0.0003072
13.437679,3.420496,0.00030736
13.452546,3.420443,0.00030752
13.467414,3.420389,0.00030768
13.482281,3.420335,0.00030784
13.497149,3.420281,0.000308
13.512016,3.42027,0.00036108
13.526883,3.420268,0.00036054
13.541751,3.420267,0.00035999
13.556618,3.420265,0.00035945
13.571486,3.420264,0.00035891
13.586353,3.420263,0.00035837
13.601221,3.420261,0.00035783
13.616088,3.42026,0.00035729
13.630955,3.420258,0.00035675
13.645823,3.420257,0.00035621
13.66069,3.420256,0.00035567
13.675558,3.420254,0.00035513
13.690425,3.420253,0.00035459
13.705293,3.420252,0.00035202
13.72016,3.42025,0.00034577
13.735028,3.420249,0.00033952
13.749895,3.420247,0.00033327
13.764762,3.420246,0.00032702
13.77963,3.420244,0.00032077
13.794497,3.420243,0.00031452
13.809365,3.420242,0.00030827
13.824232,3.42024,0.00030202
13.8391,3.420239,0.00029577
13.853967,3.420237,0.00028952
13.868834,3.420236,0.00028327
13.883702,3.420235,0.00027703
13.898569,3.420233,0.00027159
13.913437,3.420232,0.00026675
13.928304,3.42023,0.00026192
13.943172,3.420229,0.00025708
13.958039,3.420228,0.00025224
13.972906,3.420226,0.00024741
13.987774,3.420225,0.00024257
14.002641,3.420223,0.00023773
14.017509,3.420222,0.0002329
14.032376,3.42022,0.00022806
14.047244,3.420219,0.00022323
14.062111,3.420218,0.00021839
14.076978,3.420216,0.00021356
14.091846,3.420215,0.00020962
14.106713,3.420213,0.0002059
14.121581,3.420212,0.00020218
14.136448,3.42021,0.00019846
14.151316,3.420209,0.00019474
14.166183,3.420207,0.00019102
14.181051,3.420206,0.00018731
14.195918,3.420205,0.00018359
14.210785,3.420203,0.00017987
14.225653,3.420202,0.00017616
14.24052,3.4202,0.00017244
14.255388,3.420199,0.00016873
14.270255,3.420197,0.00016501
14.285123,3.420196,0.0001613
14.29999,3.420194,0.0001607
14.314857,3.420193,0.00016163
14.329725,3.420191,0.00016255
14.344592,3.42019,0.00016348
14.35946,3.420189,0.0001644
14.374327,3.420187,0.00016533
14.389195,3.420186,0.00016625
14.404062,3.420184,0.00016718
14.418929,3.420183,0.00016811
14.433797,3.420181,0.00016903
14.448664,3.42018,0.00016996
14.463532,3.420178,0.00017089
14.478399,3.420177,0.00017182
14.493267,3.420143,0.00017258
14.508134,3.420074,0.00017328
14.523002,3.420072,0.00017438
14.537869,3.420071,0.00017549
14.552736,3.420069,0.0001766
14.567604,3.420068,0.0001777
14.582471,3.420066,0.00017881
14.597339,3.420065,0.00017992
14.612206,3.420063,0.00018103
14.627074,3.420062,0.00018214
14.641941,3.42006,0.00018325
14.656808,3.420059,0.00018436
14.671676,3.420057,0.00018547
14.686543,3.420056,0.00018658
14.701411,3.420054,0.00018769
14.716278,3.420053,0.00018839
14.731146,3.420051,0.00018851
14.746013,3.42005,0.00018863
14.76088,3.420048,0.00018876
14.775748,3.420047,0.00018888
14.790615,3.420045,0.00018901
14.805483,3.420044,0.00018914
14.82035,3.420042,0.00018926
14.835218,3.420041,0.00018939
14.850085,3.420039,0.00018952
14.864952,3.420038,0.00018964
14.87982,3.420036,0.00018977
14.894687,3.420035,0.0001899
14.909555,3.420033,0.00019003
14.924422,3.420032,0.00019016
14.93929,3.420017,0.00019033
14.954157,3.419994,0.00019053
14.969025,3.419972,0.00019072
14.983892,3.419949,0.00019092
14.998759,3.419926,0.00019112
15.013627,3.419923,0.00019286
15.028494,3.419921,0.00019475
15.043362,3.41992,0.00019663
15.058229,3.419918,0.00019852
15.073097,3.419917,0.0002004
15.087964,3.419915,0.00020229
15.102831,3.419913,0.00020418
15.117699,3.419912,0.00020606
15.132566,3.41991,0.00020795
15.147434,3.419909,0.00020984
15.162301,3.419907,0.00021092
15.177169,3.419906,0.00021184
15.192036,3.419904,0.00021275
15.206903,3.419903,0.00021367
15.221771,3.419901,0.00021458
15.236638,3.4199,0.0002155
15.251506,3.419898,0.00021641
15.266373,3.419896,0.00021733
15.281241,3.419895,0.00021825
15.296108,3.419893,0.00021916
15.310975,3.419892,0.00022008
15.325843,3.41989,0.000221
15.34071,3.419889,0.00022192
15.355578,3.419887,0.00022284
15.370445,3.419886,0.00022376
15.385313,3.419884,0.00022468
15.40018,3.419882,0.0002256
15.415048,3.419881,0.00022653
15.429915,3.419879,0.00022745
15.444782,3.419878,0.00022837
15.45965,3.419876,0.0002293
15.474517,3.419875,0.00023022
15.489385,3.419873,0.00023115
15.504252,3.419871,0.00023207
15.51912,3.41987,0.000233
15.533987,3.419868,0.00023393
15.548854,3.419867,0.00023485
15.563722,3.419865,0.00023578
15.578589,3.419864,0.00023671
15.593457,3.419862,0.00023764
15.608324,3.41986,0.00023856
15.623192,3.419859,0.00023949
15.638059,3.419857,0.00025149
15.652926,3.419856,0.00027283
15.667794,3.419854,0.00029418
15.682661,3.419852,0.00031553
15.697529,3.419851,0.00033687
15.712396,3.419849,0.00035822
15.727264,3.419848,0.00037957
15.742131,3.419846,0.00040091
15.756998,3.419844,0.00042226
15.771866,3.419843,0.00044361
15.786733,3.419841,0.00046496
15.801601,3.41984,0.00048631
15.816468,3.419838,0.00050766
15.831336,3.419836,0.00052901
15.846203,3.419835,0.00055036
15.861071,3.419833,0.00057171
15.875938,3.419832,0.00059509
15.890805,3.41983,0.00062151
15.905673,3.419828,0.00064793
15.92054,3.419827,0.00067435
15.935408,3.419825,0.00070077
15.950275,3.419824,0.00072719
15.965143,3.419822,0.00075361
15.98001,3.41982,0.00078003
15.994877,3.419819,0.00080645
16.009745,3.419817,0.00083287
16.024612,3.419815,0.0008593
16.03948,3.419814,0.00088572
16.054347,3.419812,0.00091214
16.069215,3.419811,0.00093857
16.084082,3.419809,0.00096499
16.098949,3.419807,0.00099142
16.113817,3.419806,0.00101784
16.128684,3.419804,0.00104427
16.143552,3.419802,0.00105448
16.158419,3.419801,0.00106312
16.173287,3.419799,0.00107176
16.188154,3.419797,0.0010804
16.203022,3.419796,0.00108903
16.217889,3.419794,0.00109767
16.232756,3.419792,0.00110632
16.247624,3.419791,0.00111496
16.262491,3.419789,0.0011236
16.277359,3.419788,0.00113224
16.292226,3.419786,0.00114088
16.307094,3.419784,0.00114952
16.321961,3.419783,0.00115817
16.336828,3.419781,0.00116681
16.351696,3.419779,0.00117545
16.366563,3.419778,0.0011841
16.381431,3.419776,0.00119274
16.396298,3.419774,0.00120584
16.411166,3.419773,0.00122501
16.426033,3.419771,0.00124417
16.4409,3.419769,0.00126334
16.455768,3.419768,0.00128251
16.470635,3.419766,0.00130167
16.485503,3.419764,0.00132084
16.50037,3.419763,0.00133837
16.515238,3.419761,0.0012919
16.530105,3.419759,0.00124543
16.544972,3.419758,0.00119895
16.55984,3.419756,0.00115248
16.574707,3.419754,0.00110601
16.589575,3.419752,0.00105954
16.604442,3.419751,0.00101307
16.61931,3.419749,0.0009666
16.634177,3.419747,0.00092012
16.649045,3.419746,0.00087365
16.663912,3.419744,0.00082719
16.678779,3.419742,0.00079895
16.693647,3.419741,0.00078337
16.708514,3.419739,0.00076779
16.723382,3.419737,0.00075221
16.738249,3.419736,0.00073663
16.753117,3.419734,0.00072105
16.767984,3.419732,0.00070547
16.782851,3.41973,0.00068989
16.797719,3.419729,0.00067431
16.812586,3.419727,0.00065873
16.827454,3.419725,0.00064315
16.842321,3.419724,0.00062757
16.857189,3.419722,0.000612
16.872056,3.41972,0.00059642
16.886923,3.419719,0.00058084
16.901791,3.419717,0.00056526
16.916658,3.419715,0.00054969
16.931526,3.419713,0.00053411
16.946393,3.419712,0.00051854
16.961261,3.41971,0.00051289
16.976128,3.419708,0.00051043
16.990995,3.419707,0.00050796
17.005863,3.419705,0.0005055
17.02073,3.419703,0.00050304
17.035598,3.419701,0.00050058
17.050465,3.4197,0.00049811
17.065333,3.419698,0.00049565
17.0802,3.419696,0.00049319
17.095068,3.419694,0.00049073
17.109935,3.419693,0.00048827
17.124802,3.419691,0.00048581
17.13967,3.419689,0.00048335
17.154537,3.419687,0.00048089
17.169405,3.419686,0.00047843
17.184272,3.419684,0.00047597
17.19914,3.419682,0.00047351
17.214007,3.419681,0.00047106
17.228874,3.419679,0.0004686
17.243742,3.419677,0.00046745
17.258609,3.419675,0.00047019
17.273477,3.419674,0.00047293
17.288344,3.419672,0.00047567
17.303212,3.41967,0.00047842
17.318079,3.419668,0.00048116
17.332946,3.419667,0.0004839
17.347814,3.419665,0.00048664
17.362681,3.419663,0.00048939
17.377549,3.419661,0.00049213
17.392416,3.419659,0.00049488
17.407284,3.419658,0.00049762
17.422151,3.419656,0.00050037
17.437019,3.419654,0.00050311
17.451886,3.419652,0.00050586
17.466753,3.419651,0.00050861
17.481621,3.419649,0.00051135
17.496488,3.419647,0.0005141
17.511356,3.419645,0.00051685
17.526223,3.419644,0.0005196
17.541091,3.419642,0.00052206
17.555958,3.41964,0.00052089
17.570825,3.419638,0.00051972
17.585693,3.419636,0.00051855
17.60056,3.419635,0.00051738
17.615428,3.419633,0.00051621
17.630295,3.419631,0.00051505
17.645163,3.419629,0.00051388
17.66003,3.419628,0.00051271
17.674897,3.419626,0.00051155
17.689765,3.419624,0.00051038
17.704632,3.419622,0.00050921
17.7195,3.41962,0.00050805
17.734367,3.419619,0.00050689
17.749235,3.419617,0.00050572
17.764102,3.419615,0.00050456
17.778969,3.419613,0.00050339
17.793837,3.419611,0.00050223
17.808704,3.41961,0.00050107
17.823572,3.419608,0.00049991
17.838439,3.419606,0.00049875
17.853307,3.419604,0.00049759
17.868174,3.419602,0.00049667
17.883042,3.419601,0.00049596
17.897909,3.419599,0.00049525
17.912776,3.419597,0.00049454
17.927644,3.419595,0.00049383
17.942511,3.419593,0.00049312
17.957379,3.419591,0.00049242
17.972246,3.41959,0.00049171
17.987114,3.419588,0.000491
18.001981,3.419586,0.00049029
18.016848,3.419584,0.00048959
18.031716,3.419582,0.00048888
18.046583,3.419581,0.00048817
18.061451,3.419579,0.00048747
18.076318,3.419577,0.00048677
18.091186,3.419575,0.00048606
18.106053,3.419573,0.00048536
18.12092,3.419571,0.00048465
18.135788,3.41957,0.00048395
18.150655,3.419568,0.00048325
18.165523,3.419566,0.00048255
18.18039,3.419564,0.00048185
18.195258,3.419562,0.00048114
18.210125,3.41956,0.00048044
18.224992,3.419559,0.00047974
18.23986,3.419557,0.00047904
18.254727,3.419555,0.00047835
18.269595,3.419553,0.00047765
18.284462,3.419551,0.00047695
18.29933,3.419549,0.00047625
18.314197,3.419547,0.00047555
18.329065,3.419546,0.00047486
18.343932,3.419544,0.00047416
18.358799,3.419542,0.00047346
18.373667,3.41954,0.00047277
18.388534,3.419538,0.00047207
18.403402,3.419536,0.00047138
18.418269,3.419534,0.00047069
18.433137,3.419533,0.00046999
18.448004,3.419531,0.0004693
18.462871,3.419529,0.00046861
18.477739,3.419527,0.00046791
18.492606,3.419525,0.00046722
18.507474,3.419523,0.00046653
18.522341,3.419521,0.00046593
18.537209,3.41952,0.00046577
18.552076,3.419518,0.00046561
18.566943,3.419516,0.00046545
18.581811,3.419514,0.00046529
18.596678,3.419512,0.00046513
18.611546,3.41951,0.00046498
18.626413,3.419508,0.00046482
18.641281,3.419506,0.00046466
18.656148,3.419505,0.00046451
18.671016,3.419503,0.00046435
18.685883,3.419501,0.0004642
18.70075,3.419499,0.00046404
18.715618,3.419497,0.00046389
18.730485,3.419495,0.00046374
18.745353,3.419493,0.00046358
18.76022,3.419491,0.00046343
18.775088,3.419489,0.00046328
18.789955,3.419488,0.00046313
18.804822,3.419486,0.00046298
18.81969,3.419484,0.00046283
18.834557,3.419482,0.00046268
18.849425,3.41948,0.00046253
18.864292,3.419478,0.00046238
18.87916,3.419476,0.00046223
18.894027,3.419474,0.00046208
18.908894,3.419472,0.00046193
18.923762,3.41947,0.00046179
18.938629,3.419468,0.00046164
18.953497,3.419467,0.00046149
18.968364,3.419465,0.00046135
18.983232,3.419463,0.0004612
18.998099,3.419461,0.00046106
19.012966,3.419459,0.00046091
19.027834,3.419457,0.00046077
19.042701,3.419455,0.00046063
19.057569,3.419453,0.00046048
19.072436,3.419451,0.00046034
19.087304,3.419449,0.0004602
19.102171,3.419447,0.00046006
19.117039,3.419445,0.00045992
19.131906,3.419444,0.00045978
19.146773,3.419442,0.00045964
19.161641,3.41944,0.0004595
19.176508,3.419438,0.00045936
19.191376,3.419436,0.00045922
19.206243,3.419434,0.00045908
19.221111,3.419432,0.00045895
19.235978,3.419428,0.00045875
19.250845,3.41942,0.00045845
19.265713,3.419412,0.00045816
19.28058,3.419404,0.00045787
19.295448,3.419397,0.00045758
19.310315,3.419389,0.00045729
19.325183,3.419381,0.00045699
19.34005,3.419373,0.0004567
19.354917,3.419366,0.00045641
19.369785,3.419358,0.00045612
19.384652,3.41935,0.00045584
19.39952,3.419342,0.00045555
19.414387,3.419335,0.00045526
19.429255,3.419327,0.00045497
19.444122,3.419319,0.00045468
19.458989,3.419311,0.0004544
19.473857,3.419304,0.00045411
19.488724,3.419296,0.00045383
19.503592,3.419288,0.00045354
19.518459,3.41928,0.00045326
19.533327,3.419273,0.00045297
19.548194,3.419265,0.00045269
19.563062,3.419257,0.00045241
19.577929,3.419249,0.00045212
19.592796,3.419242,0.00045184
19.607664,3.419234,0.00045156
19.622531,3.419226,0.00045128
19.637399,3.419218,0.000451
19.652266,3.419211,0.00045072
19.667134,3.419203,0.00045044
19.682001,3.419195,0.00045016
19.696868,3.419187,0.00044988
19.711736,3.419179,0.00044961
19.726603,3.419172,0.00044933
19.741471,3.419164,0.00044905
19.756338,3.419156,0.00044877
19.771206,3.419148,0.0004485
19.786073,3.41914,0.00044822
19.80094,3.419133,0.00044795
19.815808,3.419125,0.00044767
19.830675,3.419117,0.0004474
19.845543,3.419109,0.00044713
19.86041,3.419102,0.00044685
19.875278,3.419094,0.00044658
19.890145,3.419086,0.00044631
19.905013,3.419078,0.00044604
19.91988,3.41907,0.00044577
19.934747,3.419063,0.0004455
19.949615,3.419055,0.00044523
19.964482,3.419047,0.00044496
19.97935,3.419039,0.00044469
19.994217,3.419031,0.00044442
20.009085,3.419027,0.00044383
20.023952,3.419025,0.00044303
20.038819,3.419023,0.00044224
20.053687,3.419021,0.00044144
20.068554,3.419019,0.00044065
20.083422,3.419017,0.00043985
20.098289,3.419015,0.00043906
20.113157,3.419013,0.00043827
20.128024,3.419011,0.00043747
20.142891,3.419009,0.00043668
20.157759,3.419007,0.00043589
20.172626,3.419005,0.0004351
20.187494,3.419003,0.00043431
20.202361,3.419001,0.00043352
20.217229,3.418999,0.00043273
20.232096,3.418997,0.00043194
20.246963,3.418995,0.00043115
20.261831,3.418993,0.00043036
20.276698,3.418991,0.00042957
20.291566,3.418989,0.00042879
20.306433,3.418986,0.000428
20.321301,3.418984,0.00042721
20.336168,3.418982,0.00042643
20.351036,3.41898,0.00042564
20.365903,3.418978,0.00042486
20.38077,3.418976,0.00042408
20.395638,3.418974,0.00042329
20.410505,3.418972,0.00042251
20.425373,3.41897,0.00042173
20.44024,3.418968,0.00042094
20.455108,3.418966,0.00042016
20.469975,3.418964,0.00041938
20.484842,3.418962,0.0004186
20.49971,3.41896,0.00041782
20.514577,3.418958,0.00041704
20.529445,3.418956,0.00041626
20.544312,3.418954,0.00041549
20.55918,3.418952,0.00041471
20.574047,3.41895,0.00041393
20.588914,3.418947,0.00041315
20.603782,3.418945,0.00041238
20.618649,3.418943,0.0004116
20.633517,3.418941,0.00041083
20.648384,3.418939,0.00041005
20.663252,3.418937,0.00040928
20.678119,3.418935,0.0004085
20.692986,3.418933,0.00040773
20.707854,3.418931,0.00040696
20.722721,3.418929,0.00040619
20.737589,3.418927,0.00040541
20.752456,3.418925,0.00040464
20.767324,3.418923,0.00040387
20.782191,3.41892,0.0004031
20.797059,3.418918,0.00040233
20.811926,3.418916,0.00040156
20.826793,3.418914,0.0004008
20.841661,3.418912,0.00040008
20.856528,3.41891,0.00039938
20.871396,3.418908,0.00039868
20.886263,3.418906,0.00039799
20.901131,3.418904,0.00039729
20.915998,3.418902,0.00039659
20.930865,3.418899,0.00039589
20.945733,3.418897,0.0003952
20.9606,3.418895,0.0003945
20.975468,3.418893,0.00039381
20.990335,3.418891,0.00039311
21.005203,3.418889,0.00039242
21.02007,3.418887,0.00039173
21.034937,3.418885,0.00039103
21.049805,3.418883,0.00039034
21.064672,3.418881,0.00038965
21.07954,3.418878,0.00038896
21.094407,3.418876,0.00038827
21.109275,3.418874,0.00038758
21.124142,3.418872,0.00038689
21.13901,3.41887,0.0003862
